Repository: Kwindati/Automation-analysis-of-dynamic-catalytic-data

# DRM Pulsed-Flow KPI Pipeline

Automated data pipeline for **Dry Reforming of Methane (DRM)** catalyst testing on a
pulsed-flow micro-reactor / mass-spectrometer setup. It replaces hours of manual
spreadsheet processing with a single script: it discovers raw instrument files,
cleans the pulsing/noisy mass-spec signal, computes reaction KPIs, and builds an
interactive dashboard to compare catalysts side by side.

---

## Why this exists

The reactor feed is periodically pulsed (reactant gas / inert sweep), so every raw
mass-spec channel (`Sig:_MCD_CH4`, `CO2`, `Ar`, `H2`, `CO`, `H2O`) oscillates in a
sawtooth pattern rather than sitting at a steady value. On top of that, the raw data
contains occasional pressure-spike artifacts (most visible right after a gas
switch-over, and more frequently once the reactor is hot). This pipeline:

1. Detects the real pulse period directly from the data (no hardcoded timing),
2. Smooths every species with a rolling average sized to a **whole number of pulse
   cycles**, so the periodic pulsing cancels out into a clean trend line instead of
   just being blurred, and pressure spikes get diluted rather than distorting the
   result,
3. Computes all reaction KPIs from the smoothed signal, referenced against a
   bypass-run baseline,
4. Outputs a per-catalyst Excel workbook and a combined interactive Plotly
   dashboard for cross-catalyst comparison.

---

## Repository structure

```
├── DRM_PULSING_DATA_SCRIPT.ipynb        # main pipeline notebook (run this)
├── README.md
│
├── Raw data files/                      # input: instrument exports (see naming below)
│   ├── Catalyst_XX_bypass.dat
│   ├── Catalyst_XX_reaction.dat
│   └── Catalyst_XX_parameters.dat
│
├── Output combined results/             # per-catalyst KPI + master outputs
│   ├── Catalyst_XX_integrated_results.xlsx
│   └── Master_DRM_LookerStudio_Data.csv
│
├── overview pics of averaged raw data/  # QC plots: raw vs rolling-average, per catalyst
│   ├── Catalyst_XX_averaging_qc_bypass.png
│   └── Catalyst_XX_averaging_qc_reaction.png
│
├── DRM_Interactive_Dashboard.zip        # compiled Plotly dashboard (unzip -> open .html)
└── Master_DRM_LookerStudio_Data.csv     # combined KPI table for all catalysts
```

---

## Input file naming convention

Drop any number of catalyst triplets into the raw data folder. Files are matched by
a shared `<ID>` prefix - no code changes needed to add more catalysts:

```
<ID>_bypass.dat        Pfeiffer PrismaPro export, feed gas measured with no catalyst bed
<ID>_reaction.dat       Same export format, measured over the catalyst bed
<ID>_parameters.dat     Process log: reactor temperatures (TIR-1, TIR-2), pressure
                        (PIR-1), and mass-flow controller setpoints (MFC-1..8)
```

The pipeline auto-discovers every complete `<ID>` triplet in the input folder and
processes them all in one run.

---

## Pipeline stages

**1. Read** - parses each `.dat` export (auto-detects the header row rather than
assuming a fixed line count, so it's robust to small export-format changes).

**2. Merge** - the parameters log (typically ~5s sampling) is interpolated along
its own timeline and matched onto the reaction file's native timestamps
(`merge_asof`, nearest match). This only *attaches* temperature/pressure/flow
values to each reaction row - **the reaction file's own mass-spec values are never
modified**, and the parameter values themselves are **never smoothed** (they're
merged as-measured, so real process behavior like pulsing-synced temperature
fluctuations stays visible for QC).

**3. Rolling average** - for every catalyst, the true pulse period is auto-detected
by peak-picking the CH4 signal (median gap between consecutive pulse peaks, robust
to a few noisy/split peaks). The **bypass file's period is used to size the
rolling window for both the bypass and reaction smoothing** of that catalyst -
bypass is the cleaner reference signal (no catalytic reaction / no reaction-driven
pressure spikes), so it gives the more reliable period estimate. The window spans
2 full pulse cycles, which is what lets the up/down pulsing cancel out into a flat
trend line rather than just a thickened, still-pulsing envelope. The reaction
file's own period is still checked as a diagnostic; a large disagreement between
the two is printed as a warning.

**4. QC plots** - generated *before* any KPI is calculated, so smoothing quality
can be visually verified first:
- Bypass: full run (raw vs rolling average, all 6 species)
- Reaction: start / middle / end zoomed windows (the run is too long to inspect at
  full resolution in one panel)

**5. KPIs** - computed from the **rolling-averaged** signals (not raw), referenced
against the bypass baseline (mean of the smoothed bypass signal):
- CH4 / CO2 conversion
- H2 / CO / H2O yield
- H2 / CO selectivity
- H2:CO ratio (syngas quality)
- Gas-phase carbon balance

**6. Dashboard** - a single compiled HTML file with:

File: Master_DRM_LookerStudio_Data.csv (part 1 of 280)
Catalyst_ID,Time_s,Time_min,TIR-1 (°C),X_CH4,X_CO2,Y_H2,Y_CO,Y_H2O,S_H2,S_CO,H2_CO_Ratio,Carbon_Balance_%
Catalyst_02,1.825,0.030416666666666665,454.75,0.3786173471601928,0.0,0.23716200091776293,0.0,0.071067106425634,62.63896852497317,-0.0,0.0,100.33908608764153
Catalyst_02,2.633,0.04388333333333334,454.75,2.8170270092748084,0.0,0.23305235929770143,0.0,0.07592489444445202,8.27298987657546,-0.0,0.0,100.03780871870494
Catalyst_02,3.441,0.05735,454.75,0.5968096743246831,0.0,0.23449203518678208,0.0,0.07397810227920966,39.2909239368681,-0.0,0.0,101.12088567539166
Catalyst_02,4.249,0.07081666666666667,454.75,0.0,0.0,0.2380510123611014,0.0,0.07454603149229332,0.0,-0.0,0.0,102.20969640471394
Catalyst_02,5.057,0.08428333333333334,454.75,0.0,0.0,0.24129612699837566,0.0,0.07272783560223739,0.0,-0.0,0.0,103.28014585542155
Catalyst_02,5.865,0.09775,454.75,0.0,0.0,0.24499003707788405,0.0,0.07284461017803182,0.0,-0.0,0.0,104.3150252598048
Catalyst_02,6.673,0.11121666666666667,454.75,0.0,0.0,0.24826332941272505,0.0,0.07115054947621713,0.0,-0.0,0.0,105.31427432838763
Catalyst_02,7.481,0.12468333333333333,454.75,0.0,0.0,0.25177322018895354,0.0,0.07053242664333838,0.0,-0.0,0.0,106.27644444008683
Catalyst_02,8.289,0.13815,454.38,0.0,0.0,0.25513971817214615,0.0,0.0702200109714427,0.0,-0.0,0.0,107.20115790424956
Catalyst_02,9.097,0.15161666666666665,454.38,0.0,0.0,0.25843729328536885,0.0,0.06925215178491675,0.0,-0.0,0.0,108.0914842182725
Catalyst_02,9.905,0.16508333333333333,454.38,0.0,0.0,0.26181117729221587,0.0,0.06969391081301471,0.0,-0.0,0.0,108.94462417587059
Catalyst_02,10.713,0.17855,454.38,0.0,0.0,0.2648990552893576,0.0,0.06824195433774358,0.0,-0.0,0.0,109.76843783122882
Catalyst_02,11.521,0.19201666666666667,454.38,0.0,0.0,0.26820778102877024,0.0,0.06905086428685914,0.0,-0.0,0.0,110.55802563190942
Catalyst_02,12.329,0.20548333333333335,454.38,0.0,0.0,0.27108448028426924,0.0,0.06766984700112195,0.0,-0.0,0.0,111.32379305549078
Catalyst_02,13.137,0.21895,454.38,0.0,0.0,0.27424531076252867,0.0,0.06845008726180139,0.0,-0.0,0.0,112.05440083227853
Catalyst_02,13.945,0.23241666666666666,454.38,0.0,0.0,0.27692782773864644,0.0,0.06713373942984367,0.0,-0.0,0.0,112.7608292500578
Catalyst_02,14.753,0.24588333333333334,454.38,0.0,0.0,0.2798436127598466,0.0,0.06760226686334027,0.0,-0.0,0.0,113.43945332960692
Catalyst_02,15.561,0.25935,454.38,0.0,0.0,0.28240939106852997,0.0,0.06655086891558733,0.0,-0.0,0.0,114.09514878925413
Catalyst_02,16.369,0.27281666666666665,454.38,0.0,0.0,0.28515973007403606,0.0,0.06625877497104758,0.0,-0.0,0.0,114.7501625837559
Catalyst_02,17.177,0.28628333333333333,454.38,0.0,0.0,0.2871810396677569,0.0,0.06617009269659692,0.0,-0.0,0.0,115.00754392910686
Catalyst_02,17.985,0.29975,454.83,0.0,0.0,0.28669906933128114,0.0,0.06564178056792616,0.0,-0.0,0.0,114.35975366838171
Catalyst_02,18.793,0.31321666666666664,454.83,0.0,0.0,0.28438704436642037,0.0,0.06702638275814396,0.0,-0.0,0.0,113.43239037996527
Catalyst_02,19.601,0.3266833333333333,454.83,0.0,0.0,0.28124791547179906,0.0,0.06659407317999431,0.0,-0.0,0.0,112.46913329771535
Catalyst_02,20.409,0.34015,454.83,0.0,0.0,0.2782307172882226,0.0,0.0682881235512435,0.0,-0.0,0.0,111.51396351994225
Catalyst_02,21.217,0.35361666666666663,454.83,0.0,0.0,0.27482331013253286,0.0,0.06784624404315608,0.0,-0.0,0.0,110.57832375667758
Catalyst_02,22.025,0.3670833333333333,454.83,0.0,0.0,0.27175016166717,0.0,0.06927952247349188,0.0,-0.0,0.0,109.65381019561431
Catalyst_02,22.833,0.38055,457.14,0.0,0.0,0.26839945688532846,0.0,0.06896186985036805,0.0,-0.0,0.0,108.7567452991484
Catalyst_02,23.641,0.3940166666666666,457.14,0.0,0.0,0.26530539876852877,0.0,0.06960795004557135,0.0,-0.0,0.0,107.88110272840137
Catalyst_02,24.449,0.40748333333333336,457.14,0.0,0.0,0.26213128330975727,0.0,0.06984765411265745,0.0,-0.0,0.0,107.02820747118487
Catalyst_02,25.257,0.42095000000000005,457.14,0.0,0.0,0.2590948255381783,0.0,0.07005114215579532,0.0,-0.0,0.0,106.19886555713485
Catalyst_02,26.065,0.4344166666666667,457.14,0.0,0.0,0.25618366626992856,0.0,0.07104386303001015,0.0,-0.0,0.0,105.39003244920981
Catalyst_02,26.873,0.44788333333333336,457.14,0.0,0.0,0.2531236810035542,0.0,0.07084199595555118,0.0,-0.0,0.0,104.61083521830936
Catalyst_02,27.681,0.46135000000000004,459.03,0.0,0.0,0.2503635604629739,0.0,0.07221921576988187,0.0,-0.0,0.0,103.84839199010003
Catalyst_02,28.489,0.47481666666666666,459.03,0.0,0.0,0.24739105373275702,0.0,0.07162521813416187,0.0,-0.0,0.0,103.11224582555202
Catalyst_02,29.297,0.48828333333333335,459.03,0.0,0.0,0.24474382536862435,0.0,0.07276147106573605,0.0,-0.0,0.0,102.3910380771318
Catalyst_02,30.105,0.50175,459.03,0.0,0.0,0.24185630338376302,0.0,0.07220241642743429,0.0,-0.0,0.0,101.68988516376115
Catalyst_02,30.913,0.5152166666666667,459.03,0.0,0.0,0.23929140198119273,0.0,0.07296302676238661,0.0,-0.0,0.0,101.00798338401222
Catalyst_02,31.721,0.5286833333333333,459.03,0.26760533321453783,0.0,0.23654570558739535,0.0,0.07281837810420252,88.3934945338919,-0.0,0.0,100.3319867923387
Catalyst_02,32.529,0.54215,461.35,0.5178756525374695,0.0,0.23660979917864675,0.0,0.07416262530757478,45.68853507966874,-0.0,0.0,100.00400553851414
Catalyst_02,33.337,0.5556166666666668,461.35,0.5581453432225714,0.0,0.2357210045659009,0.0,0.07416878698001902,42.23290715011854,0.0,0.0,99.98477545861196
Catalyst_02,34.145,0.5690833333333334,461.35,0.5679333447334733,0.0,0.2355697754638202,0.0,0.07394924042550821,41.47841954487969,0.0,0.0,99.9825409294744
Catalyst_02,34.953,0.58255,461.35,0.575066574030747,0.0,0.2354698993640881,0.0,0.07441246158495557,40.946546017034976,0.0,0.0,99.9795322430165
Catalyst_02,35.761,0.5960166666666668,461.35,0.5763208956669819,0.0,0.23523858135453346,0.0,0.07348903483137591,40.817291742006,0.0,0.0,99.98231370473682
Catalyst_02,36.569,0.6094833333333334,461.35,0.580010195509506,0.0,0.23527662810745734,0.0,0.07485000375543496,40.56422282383834,0.0,0.0,99.97996860432572
Catalyst_02,37.377,0.62295,461.35,0.5910653508828467,0.0,0.23493397798201596,0.0,0.07364794754360264,39.74754697278485,0.0,0.0,99.98155082368308
Catalyst_02,38.185,0.6364166666666667,465.75,0.6001435765977114,0.0,0.23506010406525052,0.0,0.07515433322800619,39.16731149533138,0.0,0.0,99.97711439857311
Catalyst_02,38.993,0.6498833333333334,465.75,0.5957119064867511,0.0,0.2346392928934493,0.0,0.07363234437180165,39.38804820559111,0.0,0.0,99.98050502751595
Catalyst_02,39.801,0.66335,465.75,0.5897544621339179,0.0,0.23473032206800937,0.0,0.07470771993856153,39.801364320106906,0.0,0.0,99.97918878315099
Catalyst_02,40.609,0.6768166666666667,465.75,0.5907918970604165,0.0,0.2344578995362139,0.0,0.07392932502154848,39.68536141114954,0.0,0.0,99.98047717099712
Catalyst_02,41.417,0.6902833333333334,465.75,0.6064192287123071,0.0,0.23445054482939712,0.0,0.07447656031770636,38.661462850912244,0.0,0.0,99.98136919735849
Catalyst_02,42.225,0.70375,465.75,0.602069211012457,0.0,0.23432884968910336,0.0,0.0746208135087227,38.92058344837975,0.0,0.0,99.98082250227101
Catalyst_02,43.033,0.7172166666666667,468.87,0.5970781620794452,0.0,0.23419480750241337,0.0,0.07428765374919308,39.223475647942266,0.0,0.0,99.98219239971931
Catalyst_02,43.841,0.7306833333333334,468.87,0.5999539424027089,0.0,0.23414810008503256,0.0,0.07525852067143987,39.027679216059354,0.0,0.0,99.97948393108402
Catalyst_02,44.649,0.74415,468.87,0.5962864244675958,0.0,0.23383231534952967,0.0,0.07402575516983612,39.21476420636423,0.0,0.0,99.97880273118199
Catalyst_02,45.457,0.7576166666666667,468.87,0.5982778896920449,0.0,0.23388783686106093,0.0,0.07542864330186201,39.09351170932455,0.0,0.0,99.97549648761903
Catalyst_02,46.265,0.7710833333333333,468.87,0.5773466363864665,0.0,0.23369866660943556,0.0,0.07378140098538968,40.478051118843545,0.0,0.0,99.98224934736974
Catalyst_02,47.073,0.78455,468.87,0.2256478050220445,0.0,0.2345415448295366,0.0,0.0748740829945927,100.0,-0.0,0.0,100.22506044729582
Catalyst_02,47.881,0.7980166666666667,472.26,0.0,0.0,0.23501500706251455,0.0,0.07317641596216826,0.0,-0.0,0.0,100.42092050438387
Catalyst_02,48.689,0.8114833333333333,472.26,0.0,0.0,0.23550299517795048,0.0,0.07447397256760281,0.0,-0.0,0.0,100.46074766188262
Catalyst_02,49.497,0.82495,472.26,0.0,0.0,0.2355018289767132,0.0,0.07405892864847767,0.0,-0.0,0.0,100.47910051486897
Catalyst_02,50.305,0.8384166666666667,472.26,0.0,0.0,0.23563084751561733,0.0,0.0741950630395235,0.0,-0.0,0.0,100.49044372549372
Catalyst_02,51.113,0.8518833333333333,472.26,0.0,0.0,0.2356824814560623,0.0,0.07487902716765106,0.0,-0.0,0.0,100.49764598891943
Catalyst_02,51.921,0.86535,472.26,0.0,0.0,0.23562660769418145,0.0,0.07380391170788882,0.0,-0.0,0.0,100.49681053302615
Catalyst_02,52.729,0.8788166666666667,479.22,0.0,0.0,0.23581222065479945,0.0,0.07498376066247164,0.0,-0.0,0.0,100.50309331928527
Catalyst_02,53.537,0.8922833333333333,479.22,0.0,0.0,0.2355472362614242,0.0,0.07329992414860542,0.0,-0.0,0.0,100.5357283270538
Catalyst_02,54.345,0.9057499999999999,479.22,0.0,0.0,0.23576814852658812,0.0,0.07500195455786615,0.0,-0.0,0.0,100.561262996641
Catalyst_02,55.153,0.9192166666666667,479.22,0.0,0.0,0.2354903176834008,0.0,0.07318764613547638,0.0,-0.0,0.0,100.58963766434724
Catalyst_02,55.961,0.9326833333333333,479.22,0.0,0.0,0.235694401457093,0.0,0.07442142944970725,0.0,-0.0,0.0,100.61668558153663
Catalyst_02,56.769,0.9461499999999999,479.22,0.0,0.0,0.2354911554395458,0.0,0.07322728901117576,0.0,-0.0,0.0,100.64369684574932
Catalyst_02,57.577,0.9596166666666667,482.42,0.0,0.0,0.23563585061012307,0.0,0.07381645296637868,0.0,-0.0,0.0,100.65809580340452
Catalyst_02,58.385,0.9730833333333333,482.42,0.0,0.0,0.23555455773282577,0.0,0.07387284209276249,0.0,-0.0,0.0,100.66698319271356
Catalyst_02,59.193,0.9865499999999999,482.42,0.0,0.0,0.2355623910944982,0.0,0.07368934102911893,0.0,-0.0,0.0,100.66872448761413
Catalyst_02,60.001,1.0000166666666666,482.42,0.0,0.0,0.23567434465482412,0.0,0.07468070312754702,0.0,-0.0,0.0,100.67765134070396
Catalyst_02,60.809,1.0134833333333333,482.42,0.0,0.0,0.2355243302855625,0.0,0.07345431334581333,0.0,-0.0,0.0,100.67251068015277
Catalyst_02,61.617,1.02695,482.42,0.0,0.0,0.23572583801693783,0.0,0.07461232097808407,0.0,-0.0,0.0,100.65015876931452
Catalyst_02,62.425,1.0404166666666665,482.42,0.0,0.0,0.23512950010859848,0.0,0.07162781318297688,0.0,-0.0,0.0,100.32980311357056
Catalyst_02,63.233,1.0538833333333333,485.28,0.0,0.0,0.2342659414572814,0.0,0.07275457117573572,0.0,-0.0,0.0,100.29583309405284
Catalyst_02,64.041,1.06735,485.28,0.0,0.0,0.23383784312664638,0.0,0.07144787832705253,0.0,-0.0,0.0,100.2883757376546
Catalyst_02,64.849,1.0808166666666668,485.28,0.0,0.0,0.23390294727104194,0.0,0.07211461026041545,0.0,-0.0,0.0,100.28149531076143
Catalyst_02,65.657,1.0942833333333333,485.28,0.0,0.0,0.23360591062365305,0.0,0.07148415288816637,0.0,-0.0,0.0,100.27589856056052
Catalyst_02,66.465,1.10775,485.28,0.0,0.0,0.23364173565245697,0.0,0.07183746576080464,0.0,-0.0,0.0,100.2731994383161
Catalyst_02,67.273,1.1212166666666665,485.28,0.0,0.0,0.23351036876981912,0.0,0.07237868317678525,0.0,-0.0,0.0,100.26836448774958
Catalyst_02,68.081,1.1346833333333335,489.49,0.0,0.0,0.23337094754760207,0.0,0.0716155247793794,0.0,-0.0,0.0,100.26855482208322
Catalyst_02,68.889,1.14815,489.49,0.0,0.0,0.2333937935720354,0.0,0.07270471515777416,0.0,-0.0,0.0,100.26337880405352
Catalyst_02,69.697,1.1616166666666667,489.49,0.0,0.0,0.23310693245256384,0.0,0.07148829858878063,0.0,-0.0,0.0,100.26450693584408
Catalyst_02,70.505,1.1750833333333333,489.49,0.0,0.0,0.23318696491788585,0.0,0.07286626564050852,0.0,-0.0,0.0,100.25793332111992
Catalyst_02,71.313,1.18855,489.49,0.0,0.0,0.2328038037208941,0.0,0.071408447507476,0.0,-0.0,0.0,100.2598793784798
Catalyst_02,72.121,1.2020166666666665,489.49,0.0,0.0,0.2328857993107066,0.0,0.0725115112699851,0.0,-0.0,0.0,100.25417065945446
Catalyst_02,72.929,1.2154833333333335,490.74,0.0,0.0,0.23255633704934528,0.0,0.07119786079845392,0.0,-0.0,0.0,100.25333737034299
Catalyst_02,73.737,1.22895,490.74,0.0,0.0,0.23261157093899254,0.0,0.07189218693331906,0.0,-0.0,0.0,100.25426585902761
Catalyst_02,74.545,1.2424166666666667,490.74,0.0,0.0,0.23235549500751373,0.0,0.07133946321185129,0.0,-0.0,0.0,100.25451862379857
Catalyst_02,75.353,1.2558833333333332,490.74,0.0,0.0,0.23232015460055744,0.0,0.07155092662095042,0.0,-0.0,0.0,100.25589561596497
Catalyst_02,76.161,1.26935,490.74,0.0,0.0,0.2324315088912172,0.0,0.07224729366469711,0.0,-0.0,0.0,100.25208942830477
Catalyst_02,76.969,1.2828166666666665,490.74,0.0,0.0,0.23288089970723586,0.0,0.07141901572413209,0.0,-0.0,0.0,100.42824092797495
Catalyst_02,77.777,1.2962833333333335,491.48,0.0,0.0,0.23351885024468036,0.0,0.07240931122612417,0.0,-0.0,0.0,100.57543777918609
Catalyst_02,78.585,1.30975,491.48,0.0,0.0,0.23344870635861217,0.0,0.07089268629095727,0.0,-0.0,0.0,100.60232821411968
Catalyst_02,79.393,1.3232166666666667,491.48,0.0,0.0,0.2337039134021142,0.0,0.07257931582076922,0.0,-0.0,0.0,100.61605354532072
Catalyst_02,80.201,1.3366833333333332,491.48,0.0,0.0,0.23345779151918872,0.0,0.07088870505070653,0.0,-0.0,0.0,100.62057791107858
Catalyst_02,81.009,1.35015,491.48,0.0,0.0,0.23371742864012826,0.0,0.07214065312256952,0.0,-0.0,0.0,100.62385868726179
Catalyst_02,81.817,1.3636166666666665,491.48,0.0,0.0,0.23352230381686445,0.0,0.07127546475939069,0.0,-0.0,0.0,100.63708080715124
Catalyst_02,82.625,1.3770833333333334,491.81,0.0,0.0,0.23366068501640647,0.0,0.07206849642212107,0.0,-0.0,0.0,100.64145824962975
Catalyst_02,83.433,1.3905500000000002,491.81,0.0,0.0,0.23361449308641435,0.0,0.07238126561559494,0.0,-0.0,0.0,100.64096364267228
Catalyst_02,84.241,1.4040166666666667,491.81,0.0,0.0,0.2336400820982184,0.0,0.07220819404511365,0.0,-0.0,0.0,100.64370531221792
Catalyst_02,85.049,1.4174833333333334,491.81,0.0,0.0,0.23370238251831402,0.0,0.07320681813569135,0.0,-0.0,0.0,100.64844850181656
Catalyst_02,85.857,1.43095,491.81,0.0,0.0,0.23351998824720543,0.0,0.07204219917716402,0.0,-0.0,0.0,100.65154497128712
Catalyst_02,86.665,1.4444166666666667,491.81,0.0,0.0,0.23374358552047841,0.0,0.07353788907723284,0.0,-0.0,0.0,100.64390392518811
Catalyst_02,87.473,1.4578833333333334,491.81,0.0,0.0,0.23347225032584032,0.0,0.07165054201239769,0.0,-0.0,0.0,100.64703186858407
Catalyst_02,88.281,1.4713500000000002,491.56,0.0,0.0,0.23372582071132167,0.0,0.07318199104359979,0.0,-0.0,0.0,100.64687921684616
Catalyst_02,89.089,1.4848166666666667,491.56,0.0,0.0,0.2334740328548112,0.0,0.07184388028097101,0.0,-0.0,0.0,100.64245279519129
Catalyst_02,89.897,1.4982833333333334,491.56,0.0,0.0,0.23368885052679553,0.0,0.07292708049719362,0.0,-0.0,0.0,100.64450317249809
Catalyst_02,90.705,1.51175,491.56,0.0,0.0,0.23353191637529733,0.0,0.0723472022493881,0.0,-0.0,0.0,100.6397058134701
Catalyst_02,91.513,1.5252166666666667,491.56,0.0,0.0,0.23366349687537594,0.0,0.07251896495008994,0.0,-0.0,0.0,100.62102695064029
Catalyst_02,92.321,1.5386833333333334,491.56,0.0,0.26815739884747947,0.23349771915281864,0.0,0.07246278974409617,0.0,-0.0,0.0,100.37335251896602
Catalyst_02,93.129,1.5521500000000001,491.11,0.0,0.16154791611235897,0.23203302094464154,0.0,0.07201628805036085,0.0,-0.0,0.0,100.31835027729781
Catalyst_02,93.937,1.5656166666666667,491.11,0.0,0.1659580355600654,0.23199438640806735,0.0,0.07295172653254044,0.0,-0.0,0.0,100.30633959281954
Catalyst_02,94.745,1.5790833333333334,491.11,0.0,0.16891929679269113,0.2316752418532363,0.0,0.07190483032298486,0.0,-0.0,0.0,100.30403621339377
Catalyst_02,95.553,1.59255,491.11,0.0,0.17086930677816525,0.2317479246009503,0.0,0.07326748136184134,0.0,-0.0,0.0,100.29900647545725
Catalyst_02,96.361,1.6060166666666666,491.11,0.0,0.1704692816030473,0.2314145061991616,0.0,0.07188938906160987,0.0,-0.0,0.0,100.2987728997606
Catalyst_02,97.169,1.6194833333333334,491.11,0.0,0.1768548085475663,0.2315183120776707,0.0,0.07288898843688324,0.0,-0.0,0.0,100.29634666502616
Catalyst_02,97.977,1.6329500000000001,490.51,0.0,0.1747106009365007,0.2311626137698524,0.0,0.07138260275247969,0.0,-0.0,0.0,100.29663298529606
Catalyst_02,98.785,1.6464166666666666,490.51,0.0,0.17779613586897947,0.23127746758920997,0.0,0.07212015039214072,0.0,-0.0,0.0,100.29144054972564
Catalyst_02,99.593,1.6598833333333334,490.51,0.0,0.18010980490196227,0.2310868154503955,0.0,0.07158007302001845,0.0,-0.0,0.0,100.29058197665867
Catalyst_02,100.401,1.67335,490.51,0.0,0.17945138579493758,0.23099998304644134,0.0,0.07148748130761938,0.0,-0.0,0.0,100.29158364561451
Catalyst_02,101.209,1.6868166666666666,490.51,0.0,0.18816398394733147,0.2309293471653788,0.0,0.07227096073361663,0.0,-0.0,0.0,100.28849044845715
Catalyst_02,102.017,1.7002833333333334,490.51,0.0,0.1794747708633304,0.23068401383241274,0.0,0.07126723697253211,0.0,-0.0,0.0,100.29264316619847
Catalyst_02,102.825,1.71375,489.8,0.0,0.1825056262590996,0.23075357325482168,0.0,0.07273116210677237,0.0,-0.0,0.0,100.28829664755368
Catalyst_02,103.633,1.7272166666666666,489.8,0.0,0.18077406749097413,0.23038159884807827,0.0,0.07121968997718434,0.0,-0.0,0.0,100.29081930582309
Catalyst_02,104.441,1.7406833333333334,489.8,0.0,0.18085954328710407,0.23051513172048774,0.0,0.07261532017694845,0.0,-0.0,0.0,100.28854200736701
Catalyst_02,105.249,1.7541499999999999,489.8,0.0,0.18280031680110165,0.23018055529201742,0.0,0.07109615983776804,0.0,-0.0,0.0,100.29059002181111
Catalyst_02,106.057,1.7676166666666666,489.8,0.0,0.21488924240941065,0.23037968849069418,0.0,0.07208304427706311,0.0,-0.0,0.0,100.28270968972713
Catalyst_02,106.865,1.7810833333333334,489.8,0.0,0.15419760057615584,0.23038199318922725,0.0,0.07129922075982456,0.0,-0.0,0.0,100.36232665872858
Catalyst_02,107.673,1.79455,488.1,0.0,0.21028259783619774,0.23072003355102016,0.0,0.07176873549740105,0.0,-0.0,0.0,100.45720704591024
Catalyst_02,108.481,1.8080166666666666,488.1,0.0,0.2152655487429267,0.23078544831999528,0.0,0.07167811085244284,0.0,-0.0,0.0,100.47570902804925
Catalyst_02,109.289,1.8214833333333333,488.1,0.0,0.2121876317715321,0.23076322297040897,0.0,0.07123953200660937,0.0,-0.0,0.0,100.48063339041995
Catalyst_02,110.097,1.8349499999999999,488.1,0.0,0.22440901556614046,0.23081713749195823,0.0,0.07249346830416956,0.0,-0.0,0.0,100.47558871881226
Catalyst_02,110.905,1.8484166666666666,488.1,0.0,0.21525561575943541,0.23064272278939074,0.0,0.0709919195810017,0.0,-0.0,0.0,100.47921171823116
Catalyst_02,111.713,1.8618833333333333,488.1,0.0,0.19469181592015605,0.23082772652405847,0.0,0.0726853987529383,0.0,-0.0,0.0,100.48840243597988
Catalyst_02,112.521,1.87535,487.18,0.0,0.19607073104762618,0.23053964538099345,0.0,0.07077662846262817,0.0,-0.0,0.0,100.48767352357169
Catalyst_02,113.329,1.8888166666666666,487.18,0.0,0.250461012040315,0.2308275672527947,0.0,0.07242234448080723,0.0,-0.0,0.0,100.45935633758567
Catalyst_02,114.137,1.9022833333333333,487.18,0.0,0.3179375740967938,0.23055445915047346,0.0,0.070905395555561,0.0,-0.0,0.0,100.42609738397528
Catalyst_02,114.945,1.9157499999999998,487.18,0.0,0.34797522631745403,0.23076916162822403,0.0,0.07202598225343511,0.0,-0.0,0.0,100.40831350918388
Catalyst_02,115.753,1.9292166666666666,487.18,0.0,0.39034392443114685,0.23064597510395307,0.0,0.07169295433192252,0.0,-0.0,0.0,100.38764693142774
Catalyst_02,116.561,1.9426833333333335,487.18,0.0,0.42400517448172304,0.23072419772600083,0.0,0.07193143632518798,0.0,-0.0,0.0,100.36961096319747
Catalyst_02,117.369,1.95615,487.18,0.0,0.45391856280626586,0.2307491923291587,0.0,0.07252272434766835,0.0,-0.0,0.0,100.3547866078579
Catalyst_02,118.177,1.9696166666666668,486.21,0.0,0.47016163826671953,0.2306640801672255,0.0,0.07161063713227972,0.0,-0.0,0.0,100.34579608554806
Catalyst_02,118.985,1.9830833333333333,486.21,0.0,0.49068189785993477,0.23084391697551668,0.0,0.07280519454784302,0.0,-0.0,0.0,100.33569283747603
Catalyst_02,119.793,1.99655,486.21,0.0,0.4991151683956807,0.23059005191501508,0.0,0.07094392709679333,0.0,-0.0,0.0,100.33137252402138
Catalyst_02,120.601,2.0100166666666666,486.21,0.0,0.5016504231729835,0.2308149101994756,0.0,0.0724589882954661,0.0,-0.0,0.0,100.33022249985288
Catalyst_02,121.409,2.0234833333333335,486.21,0.0,0.4941463290989989,0.23051137333970273,0.0,0.07071988111613596,0.0,-0.0,0.0,100.33544270264798
Catalyst_02,122.217,2.03695,486.21,0.0,0.8006175477126565,0.23066348619594207,0.0,0.07190061529697066,0.0,-0.0,0.0,100.17718774960909
Catalyst_02,123.025,2.0504166666666666,484.2,0.0,0.5383769723202314,0.22897225891600725,0.0,0.07125563538507955,0.0,-0.0,0.0,100.06194105595299
Catalyst_02,123.833,2.0638833333333335,484.2,0.0,0.5277439416571439,0.22890594561476366,0.0,0.07178755917963428,0.0,-0.0,0.0,100.05451623663406
Catalyst_02,124.641,2.07735,484.2,0.0,0.5233688790904578,0.22865346256136748,0.0,0.07163961831764601,0.0,-0.0,0.0,100.05426453991197
Catalyst_02,125.449,2.0908166666666665,484.2,0.0,0.5209059666463234,0.22854429908663407,0.0,0.07136394334383742,0.0,-0.0,0.0,100.05595587384475
Catalyst_02,126.257,2.1042833333333335,484.2,0.0,0.5120692565559359,0.22846228606917454,0.0,0.0719781381050858,0.0,-0.0,0.0,100.05407383007297
Catalyst_02,127.065,2.11775,484.2,0.0,0.5043124623019479,0.22827515468394466,0.0,0.07084295927248961,0.0,-0.0,0.0,100.05772125644748
Catalyst_02,127.873,2.1312166666666665,483.14,0.0,0.5141274442626576,0.22834267603306707,0.0,0.0723118434025104,0.0,-0.0,0.0,100.0549239521153
Catalyst_02,128.681,2.1446833333333335,483.14,0.0,0.5129466861398257,0.22798852164324124,0.0,0.07087537615396362,0.0,-0.0,0.0,100.05836878051659
Catalyst_02,129.489,2.15815,483.14,0.0,0.5184578730192957,0.22808619787084952,0.0,0.07218483513127684,0.0,-0.0,0.0,100.05627458638529
Catalyst_02,130.297,2.1716166666666665,483.14,0.0,0.5080968995993418,0.22775519520054163,0.0,0.07080686807954895,0.0,-0.0,0.0,100.06161627799162
Catalyst_02,131.105,2.185083333333333,483.14,0.0,0.5123994259859432,0.22785000781374906,0.0,0.07170179815548533,0.0,-0.0,0.0,100.06146706954544
Catalyst_02,131.913,2.19855,483.14,0.0,0.5139257953397203,0.2275507430258965,0.0,0.07072091484987199,0.0,-0.0,0.0,100.06295615336305
Catalyst_02,132.721,2.2120166666666665,482.09,0.0,0.5041657188476489,0.22751330885049983,0.0,0.0712350084730401,0.0,-0.0,0.0,100.06561660194937
Catalyst_02,133.529,2.2254833333333335,482.09,0.0,0.5124084886636182,0.2273820137603611,0.0,0.07151318782882053,0.0,-0.0,0.0,100.06281220017969
Catalyst_02,134.337,2.23895,482.09,0.0,0.5050894105556925,0.22725843933687645,0.0,0.07103123643363449,0.0,-0.0,0.0,100.06387644528803
Catalyst_02,135.145,2.252416666666667,482.09,0.0,0.5039278294634353,0.2272751225243325,0.0,0.0722669081916952,0.0,-0.0,0.0,100.06184971885072
Catalyst_02,135.953,2.2658833333333335,482.09,0.0,0.47952987348869325,0.22687571588069327,0.0,0.0708883019321931,0.0,-0.0,0.0,100.0511484591331
Catalyst_02,136.761,2.27935,482.09,0.0,0.42602913996324654,0.2270325267798325,0.0,0.0722848600194013,0.0,-0.0,0.0,100.14152261866933
Catalyst_02,137.569,2.2928166666666665,481.04,0.0,0.486642575482632,0.2271708914840916,0.0,0.07080731720170161,0.0,-0.0,0.0,100.33142404145113
Catalyst_02,138.377,2.3062833333333335,481.04,0.0,0.5074360184136095,0.22772215887699787,0.0,0.07213992683244676,0.0,-0.0,0.0,100.37308216714187
Catalyst_02,139.185,2.31975,481.04,0.0,0.5241617276934063,0.22758466009554879,0.0,0.07073188830363378,0.0,-0.0,0.0,100.37914461432678
Catalyst_02,139.993,2.3332166666666665,481.04,0.0,0.5172391422904044,0.22777214676338672,0.0,0.07165193488541849,0.0,-0.0,0.0,100.38766976475604
Catalyst_02,140.801,2.346683333333333,481.04,0.0,0.5309324801577975,0.22764520167296454,0.0,0.07126111801313188,0.0,-0.0,0.0,100.38586539066401
Catalyst_02,141.609,2.36015,481.04,0.0,0.5435476624079949,0.2277035687240819,0.0,0.07104654181769317,0.0,-0.0,0.0,100.38091634548643
Catalyst_02,142.417,2.3736166666666665,481.04,0.0,0.5498490023041813,0.22776287012648125,0.0,0.07162712416987403,0.0,-0.0,0.0,100.38045579555532
Catalyst_02,143.225,2.3870833333333334,478.92,0.0,0.5339848204765518,0.22767709338674008,0.0,0.07055081961822861,0.0,-0.0,0.0,100.38874974023248
Catalyst_02,144.033,2.40055,478.92,0.0,0.5305167765548013,0.2278554560680905,0.0,0.07173920977200453,0.0,-0.0,0.0,100.39144148115547
Catalyst_02,144.841,2.414016666666667,478.92,0.0,0.5150108764166439,0.22761923035474826,0.0,0.0700300771087317,0.0,-0.0,0.0,100.39952008551272
Catalyst_02,145.649,2.4274833333333334,478.92,0.0,0.5054105881624138,0.22783317095682235,0.0,0.07146488137841554,0.0,-0.0,0.0,100.40456318153868
Catalyst_02,146.457,2.44095,478.92,0.0,0.4882693963096707,0.2275517038921481,0.0,0.06960037391659775,0.0,-0.0,0.0,100.41344292993128
Catalyst_02,147.265,2.4544166666666665,478.92,0.0,0.4842316291639559,0.22779442960714716,0.0,0.07088662698568497,0.0,-0.0,0.0,100.41535477074864
Catalyst_02,148.073,2.4678833333333334,477.86,0.0,0.49260478487366255,0.22757584569914083,0.0,0.06982996853198449,0.0,-0.0,0.0,100.413131163527
Catalyst_02,148.881,2.48135,477.86,0.0,0.4674906959938663,0.2277227347707,0.0,0.07023606825942443,0.0,-0.0,0.0,100.4246354029893
Catalyst_02,149.689,2.4948166666666665,477.86,0.0,0.4711443864412135,0.22771394495306133,0.0,0.07030306218302391,0.0,-0.0,0.0,100.42358282484993
Catalyst_02,150.497,2.5082833333333334,477.86,0.0,0.45994046679890266,0.22771388352446736,0.0,0.0700232079485185,0.0,-0.0,0.0,100.4280328451458
Catalyst_02,151.305,2.52175,477.86,0.0,0.4267297111941515,0.22784552161393928,0.0,0.0712268752655077,0.0,-0.0,0.0,100.4451636061856
Catalyst_02,152.113,2.5352166666666665,477.86,0.0,0.5697086792804895,0.22771825895093414,0.0,0.0698942675502129,0.0,-0.0,0.0,100.3724508717617
Catalyst_02,152.921,2.5486833333333334,476.8,0.0,0.08611186098621548,0.22691683699896945,0.0,0.07295825320110241,0.0,-0.0,0.0,100.16707667078306
Catalyst_02,153.729,2.5621500000000004,476.8,0.0,0.08258561664385988,0.2264080519042653,0.0,0.07193273446731575,0.0,-0.0,0.0,100.16014762262435
Catalyst_02,154.537,2.575616666666667,476.8,0.0,0.08339998448289032,0.2264868370789542,0.0,0.07295691131654894,0.0,-0.0,0.0,100.15459820808717
Catalyst_02,155.345,2.5890833333333334,476.8,0.0,0.0729192871953388,0.22619177614435487,0.0,0.07159426027769245,0.0,-0.0,0.0,100.15407820357079
Catalyst_02,156.153,2.60255,476.8,0.0,0.07529955534524291,0.22626960796980514,0.0,0.07230146985121894,0.0,-0.0,0.0,100.15093621269189
Catalyst_02,156.961,2.616016666666667,476.8,0.0,0.07402077663407614,0.22605358878986306,0.0,0.07176479295655581,0.0,-0.0,0.0,100.15161141379866
Catalyst_02,157.769,2.6294833333333334,475.74,0.0,0.06491622669650976,0.2260233276278609,0.0,0.07220900236458178,0.0,-0.0,0.0,100.15368159280659
Catalyst_02,158.577,2.64295,475.74,0.0,0.06181292914750891,0.22592549237499104,0.0,0.07256643978949187,0.0,-0.0,0.0,100.1534223218435
Catalyst_02,159.385,2.6564166666666664,475.74,0.0,0.049002497150874014,0.22578538648302623,0.0,0.07209846879819058,0.0,-0.0,0.0,100.15693245985912
Catalyst_02,160.193,2.6698833333333334,475.74,0.0,0.04654092202767135,0.22583993890533385,0.0,0.07313990696058413,0.0,-0.0,0.0,100.15601095666291
Catalyst_02,161.001,2.68335,475.74,0.0,0.0408062234122486,0.2255403519215804,0.0,0.07180919223842902,0.0,-0.0,0.0,100.16015557577003
Catalyst_02,161.809,2.6968166666666664,475.74,0.0,0.043570183686036934,0.22564281916359388,0.0,0.0732484456014903,0.0,-0.0,0.0,100.1562781238907
Catalyst_02,162.617,2.7102833333333334,473.61,0.0,0.045563880973864546,0.2253076089811261,0.0,0.07159997442540689,0.0,-0.0,0.0,100.15990086865936
Catalyst_02,163.425,2.7237500000000003,473.61,0.0,0.047927466702479826,0.22545697798449144,0.0,0.07262334377813776,0.0,-0.0,0.0,100.15861218689015
Catalyst_02,164.233,2.737216666666667,473.61,0.0,0.05347662841612699,0.2251455123843169,0.0,0.07137972792570856,0.0,-0.0,0.0,100.16082935258501
Catalyst_02,165.041,2.7506833333333334,473.61,0.0,0.040928374599757955,0.2251680617813908,0.0,0.072057181028426,0.0,-0.0,0.0,100.1634029531377
Catalyst_02,165.849,2.76415,473.61,0.0,0.0,0.22478398325014565,0.0,0.07207120337961267,0.0,-0.0,0.0,100.15136110873544
Catalyst_02,166.657,2.777616666666667,473.61,0.0,0.0,0.22447546826196846,0.0,0.07204699716110635,0.0,-0.0,0.0,100.19632279370335
Catalyst_02,167.465,2.7910833333333334,473.61,0.0,0.0,0.22484249940274886,0.0,0.07264811793972864,0.0,-0.0,0.0,100.38763868055636
Catalyst_02,168.273,2.80455,472.53,0.0,0.0,0.2251222971918745,0.0,0.07151265232492962,0.0,-0.0,0.0,100.44807280383998
Catalyst_02,169.081,2.8180166666666664,472.53,0.0,0.01115246919430879,0.22539165133222652,0.0,0.0726771763075071,0.0,-0.0,0.0,100.45105890041812
Catalyst_02,169.889,2.8314833333333334,472.53,0.0,0.020098689424974392,0.22521964216992044,0.0,0.07074145863593156,0.0,-0.0,0.0,100.45307124100968
Catalyst_02,170.697,2.84495,472.53,0.0,0.020365771709496272,0.2254667201159466,0.0,0.07221606633169728,0.0,-0.0,0.0,100.45572166117674
Catalyst_02,171.505,2.8584166666666664,472.53,0.0,0.03372653377138324,0.22519964872022638,0.0,0.07049846201197538,0.0,-0.0,0.0,100.45220655692641
Catalyst_02,172.313,2.8718833333333333,472.53,0.0,0.050092854874594916,0.2254436186375753,0.0,0.07188125423874049,0.0,-0.0,0.0,100.44476827167071
Catalyst_02,173.121,2.8853500000000003,471.49,0.0,0.036315502415762424,0.22523371483603127,0.0,0.07094500599199756,0.0,-0.0,0.0,100.45364489913065
Catalyst_02,173.929,2.898816666666667,471.49,0.0,0.009419768289042896,0.2254128626482115,0.0,0.07142169322315944,0.0,-0.0,0.0,100.46683801130641
Catalyst_02,174.737,2.9122833333333333,471.49,0.0,0.02588220493328075,0.22538014462188494,0.0,0.0715974005017285,0.0,-0.0,0.0,100.46081916730225
Catalyst_02,175.545,2.92575,471.49,0.0,0.028516326986582907,0.22538448078115855,0.0,0.07114590672619717,0.0,-0.0,0.0,100.45958979481114
Catalyst_02,176.353,2.939216666666667,471.49,0.0,0.03459650671046033,0.22554526488732318,0.0,0.07219153497633139,0.0,-0.0,0.0,100.45737429375872
Catalyst_02,177.161,2.9526833333333333,471.49,0.0,0.025994387932926077,0.22540205818281983,0.0,0.07094625939003073,0.0,-0.0,0.0,100.46139059296762
Catalyst_02,177.969,2.96615,469.42,0.0,0.024542453567755196,0.2256088139968287,0.0,0.0724112125529945,0.0,-0.0,0.0,100.46243969114626
Catalyst_02,178.777,2.9796166666666664,469.42,0.0,0.00688997375609679,0.22531255629955313,0.0,0.070623072810295,0.0,-0.0,0.0,100.47155142863333
Catalyst_02,179.585,2.9930833333333333,469.42,0.0,0.0,0.22553209030205418,0.0,0.07224771825981707,0.0,-0.0,0.0,100.4773051339208
Catalyst_02,180.393,3.00655,469.42,0.0,0.0005325158453972634,0.22528796489592567,0.0,0.07092034448099702,0.0,-0.0,0.0,100.47554206337762
Catalyst_02,181.201,3.0200166666666663,469.42,0.0,0.0,0.22548247274428806,0.0,0.07212628194394388,0.0,-0.0,0.0,100.49511802200293
Catalyst_02,182.009,3.0334833333333333,469.42,0.0,0.008325957862043154,0.22538058012792458,0.0,0.0717684271136309,0.0,-0.0,0.0,100.47177629696682
Catalyst_02,182.817,3.0469500000000003,468.4,0.23744019029414698,0.0,0.22501330119708254,0.0,0.0733720164210095,94.766307640811,-0.0,0.0,100.18220843916146
Catalyst_02,183.625,3.060416666666667,468.4,0.25859782686696864,0.0,0.2248029163645838,0.0,0.07403567207956427,86.9314793121703,-0.0,0.0,100.17298480252808
Catalyst_02,184.433,3.0738833333333333,468.4,0.26984655293016413,0.0,0.22465900777802403,0.0,0.07351688100818965,83.25435523949997,-0.0,0.0,100.16624603476798
Catalyst_02,185.241,3.0873500000000003,468.4,0.2732606416605665,0.0,0.22476539869371986,0.0,0.0747756536024801,82.25311824192991,-0.0,0.0,100.16258400107436
Catalyst_02,186.049,3.1008166666666668,468.4,0.2685966657874017,0.0,0.22450906374761256,0.0,0.07380814596859343,83.5859458975232,-0.0,0.0,100.16269269414093
Catalyst_02,186.857,3.1142833333333333,468.4,0.266435212414462,0.0,0.22459999900792824,0.0,0.07499308357869085,84.29816651206923,-0.0,0.0,100.16052158281377
Catalyst_02,187.665,3.12775,467.39,0.26634444063374785,0.0,0.22425717416796231,0.0,0.07352419944867006,84.19818098487615,-0.0,0.0,100.16130909879007
Catalyst_02,188.473,3.1412166666666668,467.39,0.2719640085839359,0.0,0.22436845877108944,0.0,0.07446832549862273,82.499320384095,-0.0,0.0,100.15947686557314
Catalyst_02,189.281,3.1546833333333333,467.39,0.27039412042321187,0.0,0.22407306099343471,0.0,0.07338113698405609,82.86905818910762,-0.0,0.0,100.16171183933452
Catalyst_02,190.089,3.16815,467.39,0.2704991354263053,0.0,0.2241364301497466,0.0,0.07407399485107284,82.86031295313003,-0.0,0.0,100.16150060790947
Catalyst_02,190.897,3.1816166666666663,467.39,0.2779955293129577,0.0,0.22399685304703718,0.0,0.0742168040705802,80.57570335775695,-0.0,0.0,100.1596861100148
Catalyst_02,191.705,3.1950833333333337,467.39,0.27738668861997384,0.0,0.22396341931780836,0.0,0.07428767950750437,80.74050720748221,-0.0,0.0,100.16006512663951
Catalyst_02,192.513,3.2085500000000002,466.38,0.2844635758261327,0.0,0.2239738319345804,0.0,0.075042401096608,78.73550463679673,-0.0,0.0,100.15727797953609
Catalyst_02,193.321,3.2220166666666668,466.38,0.28287240421779325,0.0,0.22378819204837458,0.0,0.07406989560596242,79.11276911835955,-0.0,0.0,100.16237614511891
Catalyst_02,194.129,3.2354833333333333,466.38,0.2771226626496759,0.0,0.2239108180472738,0.0,0.07531067121444471,80.79845073166426,-0.0,0.0,100.16205442037685
Catalyst_02,194.937,3.2489500000000002,466.38,0.2691553801501101,0.0,0.22360939204444213,0.0,0.07371722824073511,83.07818031344223,-0.0,0.0,100.1624980105618
Catalyst_02,195.745,3.2624166666666667,466.38,0.3402175692635234,0.0,0.2236029002263325,0.0,0.07490522345968313,65.72350179044865,-0.0,0.0,100.16029760482694
Catalyst_02,196.553,3.2758833333333333,466.38,0.3206061124270687,0.0,0.2229576400786152,0.0,0.07377716963156772,69.54254190313854,-0.0,0.0,100.17943893650664
Catalyst_02,197.361,3.2893499999999998,466.38,0.0,0.0,0.2233909236864158,0.0,0.07440433731445613,0.0,-0.0,0.0,100.36249592969915
Catalyst_02,198.169,3.3028166666666667,464.4,0.0,0.0,0.22367803056821847,0.0,0.07367765910849057,0.0,-0.0,0.0,100.43288592240323
Catalyst_02,198.977,3.3162833333333332,464.4,0.0,0.0,0.22384585269371723,0.0,0.07391799948422047,0.0,-0.0,0.0,100.44900963485661
Catalyst_02,199.785,3.3297499999999998,464.4,0.0,0.0,0.22391108275660893,0.0,0.07462430185107992,0.0,-0.0,0.0,100.45593512829119
Catalyst_02,200.593,3.3432166666666663,464.4,0.0,0.0,0.22387424561449565,0.0,0.0739780066341602,0.0,-0.0,0.0,100.45687278848582
Catalyst_02,201.401,3.3566833333333337,464.4,0.0,0.0,0.22400445783194267,0.0,0.07525083675567941,0.0,-0.0,0.0,100.45868947750105
Catalyst_02,202.209,3.37015,464.4,0.0,0.0,0.2237869250231618,0.0,0.07361443422008047,0.0,-0.0,0.0,100.46194614630481
Catalyst_02,203.017,3.3836166666666667,463.39,0.0,0.0,0.22400404515683522,0.0,0.07505554069235387,0.0,-0.0,0.0,100.4581485987363
Catalyst_02,203.825,3.3970833333333332,463.39,0.0,0.0,0.2236910572006262,0.0,0.07338312895398837,0.0,-0.0,0.0,100.45918252532925
Catalyst_02,204.633,3.41055,463.39,0.0,0.0,0.22389703904519978,0.0,0.07459393951765587,0.0,-0.0,0.0,100.45250244349013
Catalyst_02,205.441,3.4240166666666667,463.39,0.0,0.0,0.22367474285771077,0.0,0.0733632364269474,0.0,-0.0,0.0,100.44800953352824
Catalyst_02,206.249,3.4374833333333332,463.39,0.0,0.0,0.2238401206059705,0.0,0.07424462641565958,0.0,-0.0,0.0,100.45204903892622
Catalyst_02,207.057,3.4509499999999997,463.39,0.0,0.0,0.2237435057704819,0.0,0.07435390346728385,0.0,-0.0,0.0,100.45487026005237
Catalyst_02,207.865,3.4644166666666667,462.42,0.0,0.0,0.2237662967010484,0.0,0.0742887801213517,0.0,-0.0,0.0,100.45980771042962
Catalyst_02,208.673,3.477883333333333,462.42,0.0,0.0,0.22382706171800607,0.0,0.07537718731549185,0.0,-0.0,0.0,100.45792644485824
Catalyst_02,209.481,3.4913499999999997,462.42,0.0,0.0,0.2236533946776343,0.0,0.07427749674726339,0.0,-0.0,0.0,100.45569653093374
Catalyst_02,210.289,3.5048166666666662,462.42,0.0,0.0,0.22383131250255936,0.0,0.07576385787457979,0.0,-0.0,0.0,100.45517439624109
Catalyst_02,211.097,3.5182833333333337,462.42,0.0,0.0,0.22356409486677045,0.0,0.07399004303914632,0.0,-0.0,0.0,100.4652192732569
Catalyst_02,211.905,3.53175,462.42,0.0,0.0,0.2237185902693365,0.0,0.07539388464034555,0.0,-0.0,0.0,100.46120705743935
Catalyst_02,212.713,3.5452166666666667,461.45,0.7802321056493366,0.0,0.223162947339297,0.0,0.07337030512345921,28.602123102018812,-0.0,0.0,100.13855455223622
Catalyst_02,213.521,3.558683333333333,461.45,0.81014792403582,0.0,0.22307753421073012,0.0,0.07410460124351125,27.535407743742553,-0.0,0.0,100.13044899667494
Catalyst_02,214.329,3.57215,461.45,0.8249398634224248,0.0,0.22283793661865364,0.0,0.07365894034442734,27.0126280107458,-0.0,0.0,100.12735728612925
Catalyst_02,215.137,3.5856166666666667,461.45,0.8116368445335698,0.0,0.22280256104515425,0.0,0.07398291823709276,27.451016122018775,-0.0,0.0,100.12377296460615
Catalyst_02,215.945,3.599083333333333,461.45,0.8139014274313849,0.0,0.22272562819486844,0.0,0.07436074571850917,27.36518461428122,-0.0,0.0,100.12186172908449
Catalyst_02,216.753,3.6125499999999997,461.45,0.8115093790137973,0.0,0.22262545290170055,0.0,0.07398114430701377,27.43350337765046,-0.0,0.0,100.12079176505371
Catalyst_02,217.561,3.6260166666666667,459.53,0.8085667871001623,0.0,0.22270397799890287,0.0,0.07496035183921068,27.54305291188223,-0.0,0.0,100.11593306745247
Catalyst_02,218.369,3.639483333333333,459.53,0.7997275975069607,0.0,0.22241124019800868,0.0,0.07386536677463956,27.810874714258315,-0.0,0.0,100.11743949658339
Catalyst_02,219.177,3.6529499999999997,459.53,0.7998814597215298,0.0,0.22253348753810517,0.0,0.0752786280447333,27.82080830021706,-0.0,0.0,100.113375566496
Catalyst_02,219.985,3.666416666666667,459.53,0.7977871946657333,0.0,0.22218266412749152,0.0,0.07385108318521443,27.849865930799133,-0.0,0.0,100.11237364508811
Catalyst_02,220.793,3.6798833333333336,459.53,0.8041801019445294,0.0,0.22232885861083,0.0,0.07482351110404056,27.646650056776163,-0.0,0.0,100.1080058629112
Catalyst_02,221.601,3.69335,459.53,0.8093307147154949,0.0,0.22202799997600972,0.0,0.07373418844590861,27.433531921997815,-0.0,0.0,100.10764517534692
Catalyst_02,222.409,3.7068166666666666,459.53,0.8155384587204662,0.0,0.2220851348901777,0.0,0.07435844779112072,27.231718199852427,-0.0,0.0,100.10492084030496
Catalyst_02,223.217,3.7202833333333336,458.59,0.8226770124532323,0.0,0.22193207130172865,0.0,0.07444380362148524,26.976816896818807,-0.0,0.0,100.10199149403867
Catalyst_02,224.025,3.73375,458.59,0.8314076572474294,0.0,0.22192933182962885,0.0,0.07459468325871171,26.693202774241698,-0.0,0.0,100.10279637028505
Catalyst_02,224.833,3.7472166666666666,458.59,0.8259050060067996,0.0,0.22191271872625987,0.0,0.07534987775562828,26.869036646138646,-0.0,0.0,100.09774303556131
Catalyst_02,225.641,3.760683333333333,458.59,0.8495340115757477,0.0,0.22169117560471296,0.0,0.07434897096514652,26.095620962074523,-0.0,0.0,100.10185315440059
Catalyst_02,226.449,3.77415,458.59,0.8703289990799945,0.0,0.2216282212628276,0.0,0.07583901785743727,25.464878396227903,-0.0,0.0,100.10452517317658
Catalyst_02,227.257,3.7876166666666666,458.59,0.5205649330276785,0.0,0.2217997238851206,0.0,0.0746690536797964,42.60750385069166,-0.0,0.0,100.29630715583795
Catalyst_02,228.065,3.801083333333333,457.65,0.27712129603530977,0.0,0.22244401818982776,0.0,0.07595698641854001,80.26955032769499,-0.0,0.0,100.38041906919307
Catalyst_02,228.873,3.8145499999999997,457.65,0.23641948865237294,0.0,0.22231106417213722,0.0,0.07436701795278527,94.0324612997597,-0.0,0.0,100.40293926022505
Catalyst_02,229.681,3.828016666666667,457.65,0.22327957036017976,0.0,0.22254468372923075,0.0,0.07578865392166638,99.6708670525645,-0.0,0.0,100.41367466893057
Catalyst_02,230.489,3.8414833333333336,457.65,0.21374177231384683,0.0,0.22236651898435833,0.0,0.07519094083963913,100.0,-0.0,0.0,100.42126406989172
Catalyst_02,231.297,3.85495,457.65,0.209502151460772,0.0,0.2225186982927529,0.0,0.0758515963055898,100.0,-0.0,0.0,100.4191128681696
Catalyst_02,232.105,3.8684166666666666,457.65,0.20461005536568377,0.0,0.2224914790544885,0.0,0.076094383934962,100.0,-0.0,0.0,100.4241089384088
Catalyst_02,232.913,3.8818833333333336,455.8,0.20365400010381451,0.0,0.22251179363722517,0.0,0.07579565957293309,100.0,-0.0,0.0,100.4228829951636
Catalyst_02,233.721,3.89535,455.8,0.20089237716263142,0.0,0.22258769403464584,0.0,0.07699563275764848,100.0,-0.0,0.0,100.42301722262084
